Repository: Kenichi1993/catalysts

File: data/241209_list_HTP.csv
M1,M2,M3,Support,Temperature,Pch4,Po2,Par,C2y,Type
Li,K,Mn,Mg,800,0.5666666667,0.2833333333,0.15,8.214982,HTP
Li,Fe,Tb,Mg,850,0.4,0.2,0.4,4.7123645208,HTP
Na,Na,none,Mg,850,0.5666666665,0.2833333334,0.15,7.363833,HTP
Na,Ni,Y,Mg,750,0.2571428571,0.0428571429,0.7,0.9814814271,HTP
Na,Ce,Tb,Mg,900,0.7285714286,0.1214285714,0.15,3.831034876,HTP
Na,Tb,Hf,Mg,800,0.5666666665,0.2833333334,0.15,8.551982,HTP
Mg,Ca,Zn,Mg,850,0.68,0.17,0.15,2.140482,HTP
Mg,Mn,none,Mg,850,0.5666666667,0.2833333333,0.15,7.8534922883,HTP
Mg,Zn,Eu,Mg,700,0.5666666665,0.2833333334,0.15,15.494094,HTP
Mg,Nd,none,Mg,850,0.2,0.1,0.7,9.503653,HTP
Ca,Zr,La,Mg,750,0.5666666667,0.2833333333,0.15,16.0851279908,HTP
Ti,Ni,Cs,Mg,800,0.4,0.2,0.4,1.5927343723,HTP
V,Fe,Ni,Mg,800,0.5666666667,0.2833333333,0.15,7.558912,HTP
V,Mo,Pd,Mg,900,0.2571428571,0.0428571429,0.7,0.5710721972,HTP
V,Tb,W,Mg,850,0.5666666667,0.2833333333,0.15,6.6885060587,HTP
Fe,Y,Nd,Mg,800,0.5666666667,0.2833333333,0.15,3.6370920523,HTP
Fe,Zr,none,Mg,850,0.5666666665,0.2833333334,0.15,7.061936,HTP
Fe,Ce,Tb,Mg,800,0.5666666667,0.2833333333,0.15,6.236992,HTP
Co,Zn,Sr,Mg,850,0.7285714285,0.1214285715,0.15,0.985061,HTP
Co,Zn,Tb,Mg,900,0.5666666665,0.2833333334,0.15,5.721083,HTP
Co,Y,Hf,Mg,700,0.5666666667,0.2833333333,0.15,7.0389724573,HTP
Ni,Y,Tb,Mg,900,0.24,0.06,0.7,5.633076,HTP
Y,La,Ce,Mg,700,0.5666666665,0.2833333334,0.15,12.13071,HTP
Mo,Cs,La,Mg,850,0.4,0.2,0.4,8.529655,HTP
Mo,Ce,Tb,Mg,800,0.5666666667,0.2833333333,0.15,7.3066330906,HTP
Li,Mg,Hf,Al,850,0.5666666667,0.2833333333,0.15,3.196445,HTP
Li,Ca,Mn,Al,850,0.5666666665,0.2833333334,0.15,7.20235,HTP
Li,Ti,La,Al,850,0.2,0.1,0.7,15.491301611,HTP
Li,Fe,none,Al,850,0.2,0.1,0.7,9.1721137725,HTP
Na,K,Hf,Al,850,0.4,0.2,0.4,8.2333619769,HTP
Na,Ti,Cu,Al,850,0.48,0.12,0.4,11.5384351542,HTP
Na,Mn,Ni,Al,850,0.2571428572,0.0428571429,0.7,1.195965,HTP
Na,Co,Ni,Al,800,0.5666666667,0.2833333333,0.15,7.760119,HTP
Na,Co,none,Al,850,0.2,0.1,0.7,9.327097727,HTP
Na,Cu,Ce,Al,900,0.5666666667,0.2833333333,0.15,3.15607,HTP
Mg,Mn,Cs,Al,900,0.2,0.1,0.7,8.571361,HTP
Mg,Co,Ba,Al,900,0.5666666667,0.2833333333,0.15,2.68219,HTP
Mg,La,Nd,Al,850,0.5666666665,0.2833333334,0.15,8.155818,HTP
K,Mn,Ni,Al,900,0.2571428571,0.0428571429,0.7,1.536943,HTP
K,Co,Cs,Al,850,0.2,0.1,0.7,9.3485953232,HTP
K,Y,Hf,Al,850,0.24,0.06,0.7,10.7510237067,HTP
K,La,W,Al,800,0.4,0.2,0.4,4.712427,HTP
Ti,Mn,Y,Al,850,0.5666666667,0.2833333333,0.15,10.4319453278,HTP
Ti,Fe,Mo,Al,850,0.4,0.2,0.4,9.3935574632,HTP
Ti,Cs,La,Al,800,0.4,0.2,0.4,7.638206007,HTP
V,Cu,Ba,Al,900,0.5666666665,0.2833333334,0.15,1.772113,HTP
Fe,Pd,Nd,Al,850,0.68,0.17,0.15,11.620269856,HTP
Fe,Ba,none,Al,850,0.5666666665,0.2833333334,0.15,4.858876,HTP
Fe,La,W,Al,850,0.5666666665,0.2833333334,0.15,2.736186,HTP
Co,Ni,Zr,Al,900,0.5666666665,0.2833333334,0.15,1.319313,HTP
Co,Zn,Nd,Al,850,0.4,0.2,0.4,10.2022274445,HTP
Co,Y,Tb,Al,800,0.5666666665,0.2833333334,0.15,5.915548,HTP
Ni,Cu,Zr,Al,750,0.24,0.06,0.7,1.58127,HTP
Ni,Zn,La,Al,750,0.2571428571,0.0428571429,0.7,0.964211,HTP
Cu,Y,Ce,Al,900,0.7285714285,0.1214285715,0.15,1.677541,HTP
Zn,Pd,Cs,Al,850,0.2571428571,0.0428571429,0.7,2.044943,HTP
Sr,Pd,none,Al,850,0.68,0.17,0.15,9.0556727666,HTP
Y,Pd,Ba,Al,850,0.4,0.2,0.4,9.3645010358,HTP
Zr,Cs,La,Al,850,0.2,0.1,0.7,9.2794582985,HTP
Li,K,Co,Si,850,0.2,0.1,0.7,10.435427,HTP
Li,Fe,W,Si,900,0.4,0.2,0.4,6.518734,HTP
Li,Ni,none,Si,850,0.4,0.2,0.4,8.130311,HTP
Li,Nd,Tb,Si,850,0.4,0.2,0.4,8.4163304906,HTP
Na,Sr,Mo,Si,850,0.2,0.1,0.7,12.886254,HTP
Mg,Cu,Sr,Si,800,0.5666666667,0.2833333333,0.15,7.306872,HTP
K,Mn,La,Si,850,0.4,0.2,0.4,8.105403,HTP
Mn,Tb,Hf,Ca,800,0.5666666667,0.2833333333,0.15,8.862521,HTP
Ti,Sr,La,Si,850,0.5666666667,0.2833333333,0.15,8.4103640084,HTP
Ti,Mo,Nd,Si,900,0.7285714286,0.1214285714,0.15,4.5470715745,HTP
V,Cs,Nd,Si,850,0.5666666667,0.2833333333,0.15,8.0155786001,HTP
Mn,Fe,Cu,Si,850,0.5666666665,0.2833333334,0.15,7.395275,HTP
Mn,Zn,Sr,Si,900,0.2,0.1,0.7,10.39965,HTP
Co,Ni,Cu,Si,850,0.4,0.2,0.4,6.126648,HTP
Co,Y,Nd,Si,800,0.5666666667,0.2833333333,0.15,8.7095618204,HTP
Ni,W,none,Si,700,0.2,0.1,0.7,0.6232144999,HTP
Cu,La,Tb,Si,900,0.4,0.2,0.4,3.901878,HTP
Cu,none,none,Si,800,0.5666666667,0.2833333333,0.15,8.110494,HTP
Zn,Sr,Pd,Si,850,0.2,0.1,0.7,1.199864,HTP
Zr,Cs,Cs,Si,900,0.7285714287,0.1214285714,0.15,2.490951,HTP
Mo,Ba,none,Si,850,0.4,0.2,0.4,8.501991,HTP
Cs,Ba,Ce,Si,850,0.2,0.1,0.7,7.794678,HTP
Li,V,Eu,Ca,850,0.2,0.1,0.7,13.643583,HTP
Li,Co,Mo,Ca,750,0.5666666667,0.2833333333,0.15,4.800301,HTP
Li,Cu,Cs,Ca,900,0.5666666667,0.2833333333,0.15,5.6062955454,HTP
Na,Mg,Hf,Ca,750,0.4,0.2,0.4,14.2956673087,HTP
Na,Ti,Ce,Ca,700,0.5666666667,0.2833333333,0.15,11.8812477901,HTP
Na,Mn,La,Ca,800,0.5666666665,0.2833333334,0.15,6.729278,HTP
Na,Cu,Hf,Ca,800,0.5666666667,0.2833333333,0.15,4.1653275177,HTP
Mg,Co,Ce,Ca,800,0.5666666665,0.2833333334,0.15,7.998322,HTP
Mg,Cu,Eu,Ca,900,0.5666666665,0.2833333334,0.15,4.602352,HTP
Mg,Sr,Y,Ca,800,0.4,0.2,0.4,14.420646,HTP
Mg,Sr,Ba,Ca,800,0.2,0.1,0.7,17.4474245764,HTP
Mg,Zr,Hf,Ca,750,0.5666666667,0.2833333333,0.15,15.9490713312,HTP
K,Sr,Y,Ca,700,0.4,0.2,0.4,9.865932,HTP
K,Y,Eu,Ca,750,0.5666666665,0.2833333334,0.15,13.052708,HTP
Ca,Mn,none,Ca,850,0.5666666667,0.2833333333,0.15,7.5559641607,HTP
Ca,Nd,Tb,Ca,850,0.5666666665,0.2833333334,0.15,7.20359,HTP
Ti,Fe,Sr,Ca,700,0.5666666667,0.2833333333,0.15,10.2721596287,HTP
Ti,Zn,Tb,Ca,700,0.5666666665,0.2833333334,0.15,12.470184,HTP
Ti,Cs,Ce,Ca,700,0.5666666667,0.2833333333,0.15,15.3675285872,HTP
V,Pd,W,Ca,900,0.2571428571,0.0428571429,0.7,0.5507138795,HTP
V,Ce,Hf,Ca,750,0.5666666667,0.2833333333,0.15,12.2742079417,HTP
Mn,Fe,Hf,Ca,800,0.5666666667,0.2833333333,0.15,7.6808965696,HTP
Fe,Y,Tb,Ca,750,0.5666666667,0.2833333333,0.15,9.366928,HTP
Fe,Ba,Ce,Ca,750,0.5666666665,0.2833333334,0.15,11.622263,HTP
Co,Cu,Nd,Ca,900,0.5666666667,0.2833333333,0.15,3.215459,HTP
Sr,Cs,La,Ca,750,0.68,0.17,0.15,7.960522,HTP
Li,Fe,Hf,Mg,900,0.5666666667,0.2833333333,0.15,2.480222,HTP
Y,Mo,Nd,Ca,800,0.4,0.2,0.4,13.23374,HTP
Ba,Eu,none,Ca,750,0.5666666665,0.2833333334,0.15,16.951361,HTP
Li,Ti,V,Ti,850,0.5666666667,0.2833333333,0.15,8.4040348071,HTP
Li,Fe,Ce,Ti,900,0.2,0.1,0.7,11.574851,HTP
Li,Zn,Pd,Ti,850,0.5666666665,0.2833333334,0.15,7.49431,HTP
Na,Fe,Pd,Ti,850,0.5666666665,0.2833333334,0.15,2.105925,HTP
Mg,Mn,Ce,Ti,850,0.2,0.1,0.7,14.215056,HTP
Mg,Sr,Tb,Ti,900,0.2,0.1,0.7,10.335693,HTP
Ca,V,Y,Ti,800,0.4,0.2,0.4,8.5657792603,HTP
Ti,Zn,La,Ti,800,0.4,0.2,0.4,10.3792873228,HTP
Ti,Zr,Ce,Ti,800,0.4,0.2,0.4,15.1905884709,HTP
Ti,Cs,W,Ti,750,0.4,0.2,0.4,16.590409,HTP
V,Co,La,Ti,800,0.5666666667,0.2833333333,0.15,8.128174,HTP
V,Co,Ce,Ti,700,0.5666666667,0.2833333333,0.15,5.4797169887,HTP
V,Ni,Zn,Ti,800,0.5666666667,0.2833333333,0.15,6.113688,HTP
Mn,Fe,Nd,Ti,750,0.4,0.2,0.4,9.424678417,HTP
Mn,Cu,Sr,Ti,850,0.68,0.17,0.15,8.174712,HTP
Mn,Nd,W,Ti,900,0.4,0.2,0.4,7.902746,HTP
Fe,Cu,Sr,Ti,850,0.5666666665,0.2833333334,0.15,8.201472,HTP
Fe,Zn,W,Ti,850,0.68,0.17,0.15,15.432585,HTP
Fe,Sr,Mo,Ti,800,0.5666666667,0.2833333333,0.15,8.255974,HTP
Co,Sr,Hf,Ti,800,0.5666666667,0.2833333333,0.15,13.7359916854,HTP
Ni,Zn,La,Ti,750,0.24,0.06,0.7,2.134821,HTP
Ni,Ce,W,Ti,750,0.5666666667,0.2833333333,0.15,9.2230725276,HTP
Cu,Zr,Tb,Ti,850,0.5666666665,0.2833333334,0.15,7.410794,HTP
Cu,Mo,Ce,Ti,800,0.4,0.2,0.4,15.274742,HTP
Cu,La,Tb,Ti,850,0.4,0.2,0.4,10.297495,HTP
Cu,Eu,Eu,Ti,800,0.5666666665,0.2833333334,0.15,5.909738,HTP
Zn,Zn,Nd,Ti,850,0.68,0.17,0.15,11.380061,HTP
Zn,Zr,Tb,Ti,850,0.2,0.1,0.7,12.9375970754,HTP
Y,Cs,Ce,Ti,850,0.4,0.2,0.4,12.438439,HTP
Y,Nd,Tb,Ti,850,0.5666666665,0.2833333334,0.15,8.665363,HTP
Mo,Ba,Ce,Ti,850,0.2,0.1,0.7,15.444334,HTP
Mo,Ce,Nd,Ti,900,0.2,0.1,0.7,6.977446,HTP
Mo,Ce,W,Ti,850,0.5666666667,0.2833333333,0.15,8.7497423885,HTP
Cs,Ba,Eu,Ti,800,0.5666666667,0.2833333333,0.15,13.3267368229,HTP
Li,Ca,Ca,Zr,850,0.5666666665,0.2833333334,0.15,1.330861,HTP
Li,Mo,Nd,Zr,700,0.4,0.2,0.4,16.688445,HTP
Li,Ba,Nd,Zr,900,0.24,0.06,0.7,1.136416,HTP
Li,La,Eu,Zr,800,0.5666666667,0.2833333333,0.15,6.28277863,HTP
Na,Ba,Nd,Zr,750,0.5666666667,0.2833333333,0.15,10.535837,HTP
Na,Eu,W,Zr,850,0.2,0.1,0.7,18.2044261866,HTP
Mg,V,Hf,Zr,850,0.5666666665,0.2833333334,0.15,3.175956,HTP
Mg,Zr,W,Zr,850,0.2,0.1,0.7,9.637352,HTP
K,Ba,Nd,Zr,700,0.4,0.2,0.4,8.4782166211,HTP
Ca,V,Cu,Zr,800,0.5666666667,0.2833333333,0.15,7.0327751437,HTP
Ca,Ni,Cu,Zr,750,0.5666666665,0.2833333334,0.15,6.329209,HTP
Ca,Sr,Zr,Zr,700,0.4,0.2,0.4,10.4398017521,HTP
V,Mn,W,Zr,850,0.5666666667,0.2833333333,0.15,7.8348549743,HTP
Mn,Ba,none,Zr,750,0.5666666667,0.2833333333,0.15,5.4490574346,HTP
Mn,Tb,Hf,Zr,850,0.2,0.1,0.7,1.403385,HTP
Fe,Cu,Zr,Zr,850,0.5666666665,0.2833333334,0.15,6.114935,HTP
Ni,Cs,Ba,Zr,700,0.4,0.2,0.4,1.1615300208,HTP
Zn,La,Ce,Zr,900,0.5666666665,0.2833333334,0.15,3.441771,HTP
Y,Mo,Nd,Zr,800,0.5666666667,0.2833333333,0.15,7.375684538,HTP
Li,Mg,Zr,Ba,800,0.2,0.1,0.7,18.6145650759,HTP
Li,Co,Zn,Ba,900,0.2,0.1,0.7,6.217331,HTP
Li,Co,Nd,Ba,900,0.68,0.17,0.15,7.123435,HTP
Li,Co,Eu,Ba,800,0.5666666667,0.2833333333,0.15,13.7725198042,HTP
Li,Zr,Cs,Ba,850,0.2,0.1,0.7,16.4384682434,HTP
Na,Ca,Mn,Ba,800,0.4,0.2,0.4,9.029411,HTP
Na,Fe,Ce,Ba,850,0.4,0.2,0.4,9.299244,HTP
Mg,K,Y,Ba,850,0.2,0.1,0.7,16.971192,HTP
Mg,V,Mn,Ba,750,0.5666666667,0.2833333333,0.15,10.21741072,HTP
Mg,Mn,Ni,Ba,850,0.2,0.1,0.7,8.715181007,HTP
Mg,Pd,none,Ba,900,0.2571428571,0.0428571429,0.7,0.836177,HTP
K,Ca,Zr,Ba,850,0.2,0.1,0.7,13.65483,HTP
K,V,Mo,Ba,850,0.2,0.1,0.7,18.5328609551,HTP
K,Zr,La,Ba,800,0.2,0.1,0.7,17.5134324615,HTP
Ca,Mn,Mo,Ba,850,0.4,0.2,0.4,10.301145,HTP
Ca,Y,Zr,Ba,800,0.4,0.2,0.4,10.955218,HTP
V,Mn,Cu,Ba,850,0.5666666667,0.2833333333,0.15,9.948276454,HTP
V,Fe,none,Ba,850,0.68,0.17,0.15,13.868476,HTP
V,Zr,Eu,Ba,900,0.2,0.1,0.7,12.883638122,HTP
Fe,Ba,La,Ba,850,0.2,0.1,0.7,14.109229,HTP
Co,Zn,Zr,Ba,900,0.2,0.1,0.7,12.4224462471,HTP
Zn,Hf,none,Ba,850,0.2,0.1,0.7,16.8548902637,HTP
Sr,Mo,none,Ba,850,0.2,0.1,0.7,21.2368623591,HTP
Mo,Cs,W,Ba,850,0.2,0.1,0.7,20.1858501165,HTP
Ce,Nd,Hf,Ba,800,0.5666666667,0.2833333333,0.15,15.2227020687,HTP
Li,Fe,Ba,La,700,0.5666666667,0.2833333333,0.15,15.246033,HTP
Li,Y,Eu,La,700,0.5666666667,0.2833333333,0.15,15.3875619188,HTP
Li,Ba,La,La,750,0.4,0.2,0.4,14.954234,HTP
Li,Nd,Tb,La,700,0.5666666667,0.2833333333,0.15,10.317098,HTP
Na,Ca,none,La,700,0.5666666667,0.2833333333,0.15,15.374779695,HTP
Na,Fe,Tb,La,850,0.5666666667,0.2833333333,0.15,7.48906,HTP
Mg,K,Fe,La,750,0.68,0.17,0.15,11.08413,HTP
Mg,Ca,Nd,La,750,0.4,0.2,0.4,16.170253,HTP
K,Co,Ce,La,800,0.5666666667,0.2833333333,0.15,2.3736540287,HTP
K,Cu,none,La,850,0.5666666665,0.2833333334,0.15,7.517418,HTP
K,none,none,La,800,0.5666666667,0.2833333333,0.15,7.933804,HTP
Ca,Mn,Sr,La,700,0.5666666665,0.2833333334,0.15,10.643704,HTP
Ca,Fe,Tb,La,750,0.5666666667,0.2833333333,0.15,12.271202,HTP
Ti,Co,Cu,La,900,0.7285714285,0.1214285715,0.15,1.298072,HTP
Ti,Co,Pd,La,700,0.4,0.2,0.4,0.4729792706,HTP
Ti,Zr,Ba,La,700,0.5666666665,0.2833333334,0.15,4.109466,HTP
V,Fe,Mo,La,800,0.5666666665,0.2833333334,0.15,7.698,HTP
V,Mo,none,La,900,0.2,0.1,0.7,14.855785,HTP
V,La,W,La,850,0.2,0.1,0.7,14.120749,HTP
V,Ce,Nd,La,700,0.5666666667,0.2833333333,0.15,8.367042652,HTP
Mn,Sr,Mo,La,700,0.5666666667,0.2833333333,0.15,10.8167563221,HTP
Fe,Cu,Zr,La,850,0.5666666665,0.2833333334,0.15,4.852996,HTP
Fe,Nd,Tb,La,700,0.5666666667,0.2833333333,0.15,13.412299,HTP
Ni,Hf,none,La,750,0.4,0.2,0.4,0.8235485615,HTP
Cu,Mo,Pd,La,900,0.2571428571,0.0428571429,0.7,0.471239353,HTP
Cu,La,W,La,850,0.5666666665,0.2833333334,0.15,8.155743,HTP
Zn,Y,none,La,750,0.5666666665,0.2833333334,0.15,15.070077,HTP
Zn,Zr,Cs,La,750,0.5666666665,0.2833333334,0.15,12.211521,HTP
Sr,Y,Ce,La,700,0.5666666667,0.2833333333,0.15,14.77693471,HTP
Mo,Cs,Tb,La,700,0.5666666667,0.2833333333,0.15,13.307038,HTP
Ba,Ce,Hf,La,750,0.5666666665,0.2833333334,0.15,13.948028,HTP
La,Tb,none,La,750,0.5666666667,0.2833333333,0.15,7.8427806824,HTP
Na,K,V,Ce,850,0.5666666667,0.2833333333,0.15,6.6475707876,HTP
Mg,K,none,Ce,800,0.5666666667,0.2833333333,0.15,8.507351,HTP
Mg,Fe,none,Ce,800,0.5666666667,0.2833333333,0.15,7.03468,HTP
Mg,Ni,Zn,Ce,800,0.7285714285,0.1214285715,0.15,1.309182,HTP
K,Co,Sr,Ce,900,0.4,0.2,0.4,6.403222,HTP
K,La,Ce,Ce,700,0.5666666667,0.2833333333,0.15,13.420735,HTP
K,Ce,Eu,Ce,900,0.4,0.2,0.4,5.084901,HTP
Ti,Ni,Ba,Ce,750,0.2,0.1,0.7,4.7876731675,HTP
Ti,Zn,Pd,Ce,800,0.5666666667,0.2833333333,0.15,1.1973160612,HTP
V,Sr,W,Ce,850,0.5142857143,0.0857142857,0.4,1.7344749129,HTP
V,Zr,Nd,Ce,850,0.5666666665,0.2833333334,0.15,7.485939,HTP
V,Pd,W,Ce,800,0.2,0.1,0.7,1.572863,HTP
Mn,Ni,Y,Ce,900,0.4,0.2,0.4,2.910711,HTP
Mn,Sr,La,Ce,850,0.5666666665,0.2833333334,0.15,8.634161,HTP
Mn,Y,Zr,Ce,800,0.5666666667,0.2833333333,0.15,6.646888,HTP
Mn,Ba,La,Ce,850,0.5666666665,0.2833333334,0.15,8.647695,HTP
Mn,none,none,Ce,800,0.5666666667,0.2833333333,0.15,4.8981054389,HTP
Fe,Zn,La,Ce,800,0.5666666667,0.2833333333,0.15,3.536593,HTP
Fe,Y,La,Ce,800,0.5666666667,0.2833333333,0.15,5.054916,HTP
Ni,Sr,Nd,Ce,800,0.4,0.2,0.4,10.249025,HTP
Ni,Nd,Eu,Ce,900,0.2,0.1,0.7,8.320305,HTP
Zn,Pd,Ce,Ce,800,0.5666666665,0.2833333334,0.15,2.184304,HTP
Zn,La,Nd,Ce,750,0.5666666667,0.2833333333,0.15,9.164069,HTP
Sr,Cs,none,Ce,800,0.4,0.2,0.4,12.540572,HTP
Sr,Ce,none,Ce,700,0.5666666667,0.2833333333,0.15,10.9065275555,HTP
Y,Zr,Eu,Ce,850,0.5666666665,0.2833333334,0.15,7.182324,HTP
Mo,Pd,Ba,Ce,800,0.4,0.2,0.4,0.715220802,HTP
Cs,Ce,Nd,Ce,800,0.5666666667,0.2833333333,0.15,5.8568723477,HTP
Ba,La,W,Al,800,0.4,0.2,0.4,3.513957,HTP
Tb,Hf,W,La,750,0.5666666665,0.2833333334,0.15,15.211479,HTP
Ni,Ba,Hf,Zr,850,0.5142857143,0.0857142857,0.4,1.315615,HTP
Li,La,W,Zr,850,0.2,0.1,0.7,13.616111,HTP
K,Mn,Zn,Zr,750,0.5666666665,0.2833333334,0.15,6.207131,HTP
Co,Ce,Nd,Zr,800,0.2571428571,0.0428571429,0.7,1.209233,HTP
Li,Co,Y,Zr,750,0.5666666667,0.2833333333,0.15,2.206972,HTP
La,Eu,W,Zr,850,0.4,0.2,0.4,4.810295,HTP
Li,Hf,none,Al,900,0.4,0.2,0.4,4.913097,HTP
Mn,Eu,Hf,Ce,800,0.5666666665,0.2833333334,0.15,6.205609,HTP
Ca,W,none,Ba,800,0.4,0.2,0.4,6.20282,HTP
Mn,Fe,Nd,Zr,850,0.4,0.2,0.4,4.713005,HTP
Na,V,Mo,Zr,800,0.5666666667,0.2833333333,0.15,8.217481,HTP
K,Mn,Ce,Zr,800,0.5666666667,0.2833333333,0.15,6.608805,HTP
Ni,Y,Eu,Zr,800,0.2571428572,0.0428571429,0.7,1.013521,HTP
Sr,Ba,Hf,Ba,850,0.2,0.1,0.7,10.612461,HTP
Na,K,none,Zr,750,0.5666666665,0.2833333334,0.15,6.411834,HTP
Sr,Pd,W,Ca,900,0.2571428571,0.0428571429,0.7,1.009589,HTP
Ca,Cu,Hf,Zr,800,0.5666666665,0.2833333334,0.15,1.915152,HTP
Na,Eu,Hf,Mg,750,0.5666666667,0.2833333333,0.15,16.61011,HTP
Pd,Ce,Tb,La,900,0.2571428571,0.0428571429,0.7,1.111173,HTP
Na,Pd,W,La,900,0.24,0.06,0.7,1.306809,HTP
Ti,Y,Ce,Ti,800,0.5666666667,0.2833333333,0.15,1.312776,HTP
Na,Ce,Tb,Si,850,0.4,0.2,0.4,8.916006,HTP
Ni,Mo,Eu,Ti,850,0.2,0.1,0.7,4.20364,HTP
Li,Tb,none,Zr,900,0.5666666665,0.2833333334,0.15,6.011748,HTP
Mn,Y,Hf,Ba,900,0.68,0.17,0.15,6.10898,HTP
Ca,Ti,Cu,Si,900,0.2,0.1,0.7,9.70987,HTP
La,Ce,W,Ti,850,0.5666666665,0.2833333334,0.15,12.515516,HTP
Mg,Ni,W,Ba,850,0.2,0.1,0.7,9.613988,HTP
Ce,Nd,Tb,Ti,800,0.4,0.2,0.4,10.80872,HTP
K,Zr,Tb,Si,900,0.68,0.17,0.15,7.715794,HTP
Zn,Tb,Hf,Ti,850,0.2,0.1,0.7,11.004799,HTP
Mg,Ti,La,Ti,850,0.2,0.1,0.7,12.01029,HTP
Na,V,Y,Ce,850,0.5666666665,0.2833333334,0.15,7.311141,HTP
Mg,Zn,Eu,Si,850,0.5666666665,0.2833333334,0.15,7.614427,HTP
Ti,V,Ba,Mg,900,0.2,0.1,0.7,8.219163,HTP
Ni,Ce,Nd,Si,850,0.2,0.1,0.7,8.306126,HTP
Ti,Ni,Hf,La,900,0.2,0.1,0.7,9.615648,HTP
Co,Sr,Ba,Zr,900,0.2571428572,0.0428571429,0.7,4.882481,HTP
Fe,La,Hf,Mg,850,0.5666666667,0.2833333333,0.15,6.502292,HTP
Li,Ni,Hf,Si,850,0.4,0.2,0.4,11.175053,HTP
Li,K,Mn,Zr,750,0.5666666667,0.2833333333,0.15,10.698479,HTP

File: data/adb27910-d0e5-4a22-9415-580bf597035a.csv (part 1 of 2)
M1,M2,M3,Support,Temperature,Pch4,Po2,Par,C2y,Type
Na,Mn,Si,Mg,850,0.68,0.33,0,13.4,Literature
Li,Al,none,Ca,643,0.91,0.09,0,4.8,Literature
Li,Mg,none,Al,796,0.95,0.05,0,6.9,Literature
K,B,none,Al,791,0.91,0.09,0,6.7,Literature
Li,Mg,none,Si,824,0.91,0.09,0,10.8,Literature
Y,Ba,none,Al,850,0.3,0.06,0.6,13.7,Literature
Li,Mg,none,Al,671,0.6,0.4,0,11.5,Literature
Na,Pb,none,Si,840,0.87,0.03,0.1,4.8,Literature
Li,Ni,none,Ti,800,0.27,0.13,0.6,9.9,Literature
Li,Ni,none,Ti,850,0.27,0.13,0.6,16.7,Literature
Yb,Ce,none,Sr,750,0.13,0.07,0.8,33.6,Literature
Na,La,none,Mn,820,0.51,0.1,0.4,13.3,Literature
Na,La,none,Mn,820,0.83,0.17,0,13.4,Literature
Na,Gd,none,Mn,820,0.83,0.17,0,14.2,Literature
Na,Sm,none,Mn,820,0.83,0.17,0,13.1,Literature
Na,La,none,Mn,845,0.41,0.2,0.4,9.4,Literature
Yb,Ce,none,Sr,750,0.14,0.07,0.8,31.6,Literature
Na,La,none,Al,740,0.33,0.07,0.6,0.6,Literature
K,La,none,Al,740,0.33,0.07,0.6,0.9,Literature
Ca,La,none,Al,740,0.33,0.07,0.6,0.5,Literature
Ba,La,none,Al,740,0.33,0.07,0.6,0.5,Literature
Li,Ti,none,Sr,850,0.5,0.38,0.1,11.1,Literature
Li,Ti,none,Sr,850,0.5,0.38,0.1,1.2,Literature
Li,Ni,none,Ti,750,0.32,0.08,0.6,13.2,Literature
Li,Ni,none,Ti,800,0.27,0.13,0.6,17.8,Literature
Sb,Bi,none,Ba,750,0.67,0.33,0,9.1,Literature
Ru,Bi,none,Ba,750,0.67,0.33,0,7.8,Literature
Y,Ba,none,Sn,750,0.15,0.08,0.8,5.8,Literature
K,Ca,none,Nb,800,0.4,0.08,0.5,8.7,Literature
K,Sr,none,Nb,750,0.4,0.08,0.5,4.6,Literature
Cs,Ca,none,Nb,750,0.4,0.08,0.5,4.6,Literature
K,Ca,none,Ta,750,0.4,0.08,0.5,5.6,Literature
Sr,La,none,Ca,800,0.9,0.1,0,14.5,Literature
Y,Ba,none,Cu,750,0.18,0.09,0.7,3.9,Literature
Bi,Pb,none,Ba,775,0.3,0.04,0.7,0.8,Literature
Li,Ti,none,Ca,707,0.5,0.1,0.4,11.9,Literature
Na,La,none,Zr,720,0.4,0.1,0.5,12.8,Literature
K,La,none,Zr,680,0.4,0.1,0.5,13.4,Literature
Rb,La,none,Zr,680,0.4,0.1,0.5,13.3,Literature
Li,Ti,none,Ca,707,0.48,0.11,0.4,12.1,Literature
Li,Ti,none,Sr,710,0.48,0.11,0.4,9.9,Literature
Li,Sb,none,Te,700,0.17,0.03,0.8,11.2,Literature
Ti,Mg,none,Ba,868,0.17,0.03,0.8,12.2,Literature
La,Sr,none,Mn,795,0.3,0.05,0.6,2.2,Literature
La,Fe,none,Nb,795,0.3,0.05,0.6,2.2,Literature
La,Sr,none,Y,795,0.3,0.05,0.6,6.7,Literature
Zr,Mg,none,Ca,620,0.4,0.1,0.5,11.8,Literature
Zr,Mg,none,Sr,700,0.4,0.1,0.5,15.6,Literature
Zr,Mg,none,Ba,800,0.4,0.1,0.5,14.3,Literature
Fe,Cr,none,Al,800,0.5,0.1,0.4,0.8,Literature
Pb,none,none,Al,750,0.51,0.05,0.4,3.7,Literature
Pb,none,none,Si,831,0.83,0.04,0.1,6.8,Literature
Na,Al,none,Li,850,0.18,0.06,0.8,11.1,Literature
W,none,none,Mg,800,0.1,0.03,0.9,0,Literature
Zn,none,none,Al,750,0.08,0.04,0.9,5.6,Literature
Zn,none,none,Al,750,0.08,0.04,0.9,5.4,Literature
Li,none,none,Zn,700,0.44,0.11,0.5,2.1,Literature
Mg,none,none,Li,750,0.52,0.12,0.4,7.1,Literature
Li,Zr,none,Zn,800,0.27,0.06,0.7,4.8,Literature
Li,none,none,Zr,750,0.88,0.13,0,4.2,Literature
Li,Ti,none,Mg,751,0.5,0.1,0.4,5.8,Literature
La,none,none,Zn,800,0.5,0.1,0.4,13.2,Literature
P,none,none,Fe,800,0.1,0.03,0.9,0.4,Literature
Ni,Sb,none,Te,650,0.25,0.05,0.7,11,Literature
Li,none,none,La,704,0.47,0.11,0.4,29.2,Literature
Li,none,none,La,710,0.48,0.11,0.4,12.8,Literature
Li,Si,none,Mg,850,0.19,0.09,0.7,17.1,Literature
K,Pb,none,Al,750,0.7,0.07,0.2,5.7,Literature
Y,Ba,none,Sn,800,0.83,0.17,0,8.7,Literature
Cs,Ba,none,La,750,0.38,0.13,0.5,14.2,Literature
Sm,none,none,Na,780,0.68,0.07,0.3,6.4,Literature
Li,none,none,Al,800,0.4,0.08,0.5,0.2,Literature
Al,none,none,Ba,850,0.95,0.05,0,8.8,Literature
Pr,Nd,none,La,835,0.63,0.08,0.3,9.5,Literature
Si,none,none,Ca,771,0.67,0.07,0.3,4.6,Literature
Ce,Na,none,Ca,700,0.5,0.1,0.4,2.8,Literature
Co,Li,Mg,Al,800,0.91,0.09,0,4.6,Literature
Ni,Li,Mg,Al,800,0.91,0.09,0,7.8,Literature
Li,Nd,none,Mg,920,0.47,0.12,0.4,14.9,Literature
Mg,Nd,none,Li,920,0.47,0.12,0.4,16.1,Literature
Ge,none,none,Bi,780,0.3,0.15,0.5,2.2,Literature
La,Ti,none,Li,750,0.32,0.08,0.6,14,Literature
Zn,Nd,none,Fe,770,0.42,0.08,0.5,8,Literature
Ba,Cu,none,La,750,0.18,0.09,0.7,5.1,Literature
Ni,Ti,none,Li,750,0.32,0.08,0.6,13.3,Literature
Mn,Mg,none,Na,750,0.75,0.25,0,6.1,Literature
Mn,none,none,Li,780,0.33,0.17,0.5,16,Literature
Fe,none,none,Li,800,0.33,0.17,0.5,22,Literature
In,none,none,Li,780,0.33,0.17,0.5,20,Literature
Ni,none,none,Li,760,0.33,0.17,0.5,23.8,Literature
La,none,none,Ba,800,0.91,0.09,0,9.2,Literature
Ce,Re,none,La,750,0.3,0.05,0.6,7.8,Literature
Pb,W,none,Si,850,0.97,0.03,0,2,Literature
Pb,Mo,none,Si,850,0.97,0.03,0,1,Literature
Ni,Ti,none,Li,750,0.32,0.08,0.6,13.2,Literature
Pb,Si,none,Ca,740,0.66,0.08,0.3,4.1,Literature
Sr,La,none,Ca,800,0.9,0.1,0,13,Literature
Ca,none,none,K,743,0.64,0.08,0.3,5.4,Literature
Zr,none,none,Li,700,0.91,0.09,0,1.4,Literature
Zr,none,none,Li,750,0.91,0.09,0,2.4,Literature
Zr,none,none,Li,800,0.91,0.09,0,3.4,Literature
Na,none,none,Zr,750,0.17,0.08,0.8,15.7,Literature
Li,none,none,Mg,634,0.08,0.05,0.9,0.2,Literature
Na,Mn,none,Mg,825,0.5,0.1,0.4,18.8,Literature
Li,none,none,Mg,770,0.91,0.09,0,7.9,Literature
Sr,none,none,Mg,850,0.95,0.05,0,8.5,Literature
Nd,none,none,La,855,0.56,0.09,0.4,11.1,Literature
K,Ni,none,Ca,600,0.29,0.09,0.6,8.6,Literature
Li,Nd,none,Mg,920,0.47,0.12,0.4,13.8,Literature
La,none,none,Sr,750,0.3,0.05,0.6,13.4,Literature
Co,Li,none,Mg,700,0.67,0.07,0.3,5.9,Literature
Sb,none,none,K,780,0.5,0.11,0.4,2.3,Literature
Li,Nd,none,Mg,920,0.47,0.12,0.4,11.2,Literature
Li,Nd,none,Mg,920,0.47,0.12,0.4,9.5,Literature
Pb,none,none,Ca,840,0.65,0.08,0.3,6.4,Literature
Pb,Si,none,Ca,781,0.64,0.08,0.3,4.1,Literature
Ti,La,none,Li,750,0.32,0.08,0.6,14.3,Literature
Ti,none,none,Li,760,0.67,0.33,0,12.1,Literature
Ce,none,none,Li,788,0.67,0.33,0,18.2,Literature
Zr,none,none,Li,794,0.67,0.33,0,17.1,Literature
Zn,none,none,Fe,830,0.42,0.08,0.5,13,Literature
Sr,none,none,La,880,0.88,0.13,0,15.5,Literature
Sr,none,none,Y,778,0.92,0.09,0,11.4,Literature
Ba,none,none,Y,772,0.92,0.09,0,11.3,Literature
Ca,none,none,Y,826,0.91,0.09,0,7.6,Literature
Sr,none,none,Y,778,0.91,0.09,0,11.6,Literature
Ba,none,none,Y,772,0.91,0.09,0,11.6,Literature
Sr,none,none,Th,807,0.91,0.09,0,9,Literature
Sr,none,none,La,759,0.91,0.09,0,11.7,Literature
Pr,none,none,Na,800,0.4,0.1,0.5,19.4,Literature
Mo,none,none,Na,726,0.52,0.48,0,8.9,Literature
Pb,none,none,Al,720,0.36,0.05,0.6,7.9,Literature
Pb,none,none,Al,850,0.48,0.07,0.5,6.1,Literature
Sr,none,none,La,700,0.75,0.25,0,15.4,Literature
La,none,none,Ca,800,0.9,0.1,0,10,Literature
Na,none,none,Y,750,0.7,0.1,0.2,3.2,Literature
Cu,none,none,La,750,0.18,0.07,0.7,3.4,Literature
Zn,none,none,Nd,800,0.42,0.08,0.5,18,Literature
Si,none,none,Ca,784,0.64,0.08,0.3,4.7,Literature
W,none,none,Na,850,0.9,0.1,0,2.4,Literature
Mo,none,none,Na,850,0.9,0.1,0,1.4,Literature
Ti,none,none,Sr,730,0.29,0.14,0.6,4.2,Literature
Sn,none,none,Sr,730,0.29,0.14,0.6,2.2,Literature
Zr,none,none,Sr,730,0.29,0.14,0.6,3.2,Literature
Ge,none,none,Bi,780,0.3,0.15,0.5,3,Literature
Ca,none,none,Al,839,0.68,0.07,0.3,2.5,Literature
Bi,none,none,Al,749,0.5,0.1,0.4,1,Literature
Ba,none,none,La,800,0.15,0.08,0.8,13.7,Literature
Ba,none,none,La,800,0.15,0.08,0.8,16.3,Literature
K,none,none,Sb,780,0.5,0.11,0.4,1.4,Literature
Ce,Re,none,La,750,0.3,0.05,0.6,7.9,Literature
Nd,none,none,Mg,920,0.47,0.12,0.4,10.6,Literature
Al,Li,none,Mg,650,0.09,0.04,0.9,18.2,Literature
V,Al,none,Ca,800,0.29,0.03,0.7,0.1,Literature
V,Si,none,Ca,800,0.29,0.03,0.7,0.2,Literature
V,Ti,none,Ca,800,0.29,0.03,0.7,1.3,Literature
V,Zr,none,Ca,800,0.29,0.03,0.7,0.8,Literature
V,Ti,none,Mg,800,0.29,0.03,0.7,0,Literature
V,Zr,none,Mg,800,0.29,0.03,0.7,1.2,Literature
Na,Pb,none,Al,822,0.5,0.1,0.4,10.4,Literature
Ti,none,none,Li,750,0.32,0.08,0.6,6.7,Literature
Na,none,none,Zr,750,0.88,0.13,0,7,Literature
Li,none,none,Mg,750,0.5,0.1,0.4,10.3,Literature
Li,none,none,Mg,700,0.47,0.11,0.4,15.6,Literature
Li,none,none,Mg,700,0.1,0.05,0.8,12.8,Literature
Li,none,none,Mg,720,0.08,0.04,0.9,19,Literature
Na,none,none,Ca,675,0.4,0.03,0.6,6.4,Literature
La,Sr,none,Ca,800,0.1,0.03,0.9,18.8,Literature
Sn,Li,none,Mg,800,0.1,0.03,0.9,17.7,Literature
La,Sr,none,Ca,800,0.07,0.03,0.9,19.7,Literature
Ca,none,none,Ce,740,0.84,0.16,0,3.1,Literature
Bi,none,none,Y,850,0.56,0.19,0.2,18,Literature
Mg,none,none,Ba,780,0.8,0.2,0,10.3,Literature
Ba,none,none,Nd,750,0.17,0.07,0.8,16.3,Literature
Li,none,none,Mg,800,0.1,0.03,0.9,6.2,Literature
Ca,none,none,Sm,675,0.68,0.07,0.3,9,Literature
Li,Mg,none,Al,796,0.95,0.05,0,3.6,Literature
Li,Na,none,Si,775,0.28,0.04,0.7,0.3,Literature
Li,K,none,Si,775,0.28,0.04,0.7,0.8,Literature
Li,Rb,none,Si,775,0.28,0.04,0.7,0.4,Literature
Li,Cs,none,Si,775,0.28,0.04,0.7,2.2,Literature
Na,K,none,Si,775,0.28,0.04,0.7,0.5,Literature
Na,Rb,none,Si,775,0.28,0.04,0.7,0.3,Literature
Na,Cs,none,Si,775,0.28,0.04,0.7,0.5,Literature
K,Rb,none,Si,775,0.28,0.04,0.7,0.1,Literature
K,Cs,none,Si,775,0.28,0.04,0.7,0.2,Literature
Rb,Cs,none,Si,775,0.28,0.04,0.7,0.2,Literature
Ti,none,none,Li,750,0.32,0.08,0.6,7.3,Literature
Li,none,none,Zn,707,0.5,0.06,0.4,8.5,Literature
Li,none,none,Zn,720,0.51,0.15,0.3,9.6,Literature
Na,Pb,none,Al,750,0.7,0.07,0.2,4.9,Literature
Li,Pb,none,Ca,750,0.07,0.03,0.9,12.2,Literature
Ti,none,none,Li,780,0.33,0.17,0.5,18.6,Literature
Ge,none,none,Li,840,0.33,0.17,0.5,16,Literature
Sr,none,none,Li,800,0.33,0.17,0.5,20.4,Literature
Sn,none,none,Li,780,0.33,0.17,0.5,18.3,Literature
Li,none,none,Mg,800,0.2,0.1,0.7,18,Literature
Li,none,none,Ca,750,0.8,0.2,0,13.7,Literature
Na,none,none,Ca,750,0.8,0.2,0,11.2,Literature
K,none,none,Ca,750,0.8,0.2,0,12.8,Literature
Rb,none,none,Ca,750,0.8,0.2,0,11.6,Literature
Cs,none,none,Ca,750,0.8,0.2,0,7.7,Literature
Li,Pb,none,Ca,700,0.13,0.07,0.8,8.4,Literature
Ce,Li,none,Mg,750,0.08,0.04,0.9,14.9,Literature
Sr,La,none,Zr,800,0.5,0.1,0.4,14.9,Literature
Li,Zr,none,Mg,740,0.82,0.18,0,11,Literature
Zn,Li,none,Mg,805,0.28,0.13,0.6,15.1,Literature
Mn,Li,none,Mg,805,0.28,0.13,0.6,20.7,Literature
La,none,none,Ca,740,0.93,0.07,0,9,Literature
Li,none,none,Mg,800,0.28,0.13,0.6,17.3,Literature
Li,W,none,Si,800,0.43,0.14,0.4,8.9,Literature
La,none,none,Li,750,0.18,0.01,0.8,1.8,Literature
Sr,La,none,Ca,830,0.07,0.03,0.9,18.1,Literature
Li,none,none,Zn,700,0.51,0.1,0.4,6.1,Literature
Pb,none,none,Al,720,0.03,0,1,8.2,Literature
Pb,Li,none,Al,705,0.47,0.11,0.4,2.1,Literature
Sm,Y,none,Bi,950,0.33,0.17,0.5,26.7,Literature
Ce,none,none,Na,697,0.18,0.03,0.8,9.3,Literature
Mo,none,none,Na,729,0.54,0.47,0,7.2,Literature
Mo,none,none,Na,730,0.25,0.28,0.5,3.3,Literature
Y,none,none,Bi,900,0.3,0.1,0.6,17,Literature
Na,Pb,none,Si,789,0.97,0.03,0,3.4,Literature
Y,Sm,none,Bi,900,0.18,0.05,0.8,8,Literature
Pb,none,none,Al,670,0.47,0.11,0.4,2.9,Literature
Li,none,none,Mg,803,0.51,0.11,0.4,12.4,Literature
Li,none,none,Al,803,0.5,0.1,0.4,12.4,Literature
La,none,none,Na,750,0.4,0.08,0.5,18.7,Literature
Li,none,none,Mg,650,0.09,0.04,0.9,17.6,Literature
Ba,none,none,Mg,850,0.95,0.05,0,8.5,Literature
Na,none,none,Pr,775,0.5,0.1,0.4,19.3,Literature
Na,none,none,Tb,775,0.5,0.1,0.4,11.9,Literature
Na,none,none,Ce,775,0.5,0.1,0.4,0.9,Literature
K,none,none,Pr,775,0.5,0.1,0.4,14.6,Literature
Li,none,none,Pr,775,0.5,0.1,0.4,7.3,Literature
Ag,none,none,Pr,775,0.5,0.1,0.4,0.4,Literature
Mg,none,none,Pr,775,0.5,0.1,0.4,1.2,Literature
Ca,none,none,Pr,775,0.5,0.1,0.4,2.6,Literature
Bi,none,none,Pr,775,0.5,0.1,0.4,5.1,Literature
Sr,none,none,Pr,775,0.5,0.1,0.4,3.1,Literature
In,none,none,Pr,775,0.5,0.1,0.4,0.4,Literature
Na,W,none,Si,780,0.42,0.09,0.5,3,Literature
Na,W,none,Ce,780,0.42,0.09,0.5,16.5,Literature
Li,none,none,Mg,800,0.56,0.19,0.2,19.3,Literature
Na,none,none,Pr,900,0.5,0.1,0.4,14.1,Literature
Nb,none,none,Na,750,0.9,0.1,0,0.6,Literature
Li,Na,none,Pr,758,0.67,0.33,0,18.5,Literature
Mn,W,Na,Si,800,0.55,0.18,0.3,23.9,Literature
W,Na,none,Si,800,0.55,0.18,0.3,9.1,Literature
K,none,none,Zr,750,0.88,0.13,0,6,Literature
Al,Sr,none,Mg,850,0.95,0.05,0,8.5,Literature
Li,none,none,Ca,711,0.47,0.11,0.4,11.7,Literature
Li,none,none,Ca,711,0.48,0.11,0.4,13.2,Literature
Ce,none,none,Zn,800,0.1,0.03,0.9,0.5,Literature
La,Sr,none,Mg,850,0.95,0.05,0,9,Literature
La,Ba,none,Mg,850,0.95,0.05,0,8.3,Literature
Sm,Ba,none,Mg,850,0.95,0.05,0,8.4,Literature
Zr,Ba,none,Mg,850,0.95,0.05,0,7.6,Literature
Na,Pb,none,Si,855,0.96,0.05,0,6.3,Literature
Na,none,none,Ca,700,0.5,0.1,0.4,3.1,Literature
Sn,Li,none,Mg,680,0.67,0.07,0.3,12,Literature
Pb,none,none,Al,740,0.66,0.07,0.3,5.7,Literature
Na,Sr,none,Mg,850,0.95,0.05,0,8.4,Literature
Na,Ba,none,Mg,850,0.95,0.05,0,8.6,Literature
Mg,Pb,none,Si,789,0.97,0.03,0,1.1,Literature
Li,Sr,none,Mg,850,0.95,0.05,0,8.8,Literature
Fe,Sr,none,Mg,850,0.95,0.05,0,5.3,Literature
Mo,Sr,none,Mg,850,0.95,0.05,0,5.5,Literature
Zr,Sr,none,Mg,850,0.95,0.05,0,8.5,Literature
Nb,Sr,none,Mg,850,0.95,0.05,0,9.2,Literature
Sr,none,none,La,800,0.1,0.03,0.9,15,Literature
Zn,Li,none,Mg,675,0.51,0.1,0.4,10.3,Literature
Li,Ba,none,Mg,850,0.95,0.05,0,8.6,Literature
Dy,Li,none,Mg,620,0.29,0.1,0.6,14.9,Literature
Li,Ce,none,Mg,700,0.22,0.11,0.7,22.8,Literature
Ca,Pb,none,Al,750,0.7,0.07,0.2,5.6,Literature
Pb,Bi,none,Sb,700,0.47,0.03,0.5,5.4,Literature
Li,none,none,Sm,750,0.05,0.02,0.9,22.3,Literature
Ba,none,none,Ce,750,0.73,0.28,0,4.5,Literature
Ca,none,none,Ba,800,0.67,0.07,0.3,0.5,Literature
Y,none,none,La,750,0.14,0.07,0.8,4,Literature
Sr,none,none,La,600,0.2,0.25,0.5,14.1,Literature
Li,none,none,Fe,727,0.67,0.33,0,2.8,Literature
Na,none,none,Mg,900,0.8,0.2,0,13,Literature
La,none,none,Mg,800,0.1,0.03,0.9,14.3,Literature
Li,none,none,Mg,800,0.1,0.03,0.9,4.5,Literature
Zr,none,none,Mg,700,0.91,0.09,0,0.3,Literature
Zr,none,none,Mg,750,0.91,0.09,0,2,Literature
Zr,none,none,Mg,800,0.91,0.09,0,5.5,Literature
Na,none,none,La,650,0.4,0.08,0.5,1.6,Literature
Fe,none,none,Co,700,0.67,0.33,0,0,Literature
Ba,none,none,La,800,0.91,0.09,0,7.2,Literature
Pb,none,none,Al,750,0.5,0.05,0.4,6.3,Literature
Pb,none,none,Al,757,0.96,0.05,0,3.4,Literature
Pb,none,none,Si,830,0.96,0.05,0,7.3,Literature
Li,none,none,Al,791,0.68,0.07,0.3,9.9,Literature
Pb,none,none,Si,917,0.83,0.16,0,9.4,Literature
Li,Pb,none,Al,750,0.7,0.07,0.2,5.7,Literature
Li,none,none,La,800,0.3,0.05,0.6,15.6,Literature
Li,none,none,Ca,750,0.67,0.07,0.3,6.7,Literature
Li,none,none,Ti,900,0.5,0.16,0.3,8.4,Literature
Sn,Li,none,Mg,704,0.47,0.11,0.4,14.3,Literature
Mg,none,none,Al,800,0.4,0.08,0.5,0.8,Literature
Zn,Li,none,Mg,800,0.28,0.13,0.6,11.7,Literature
Co,Li,none,Mg,800,0.28,0.13,0.6,21.3,Literature
Fe,Li,none,Mg,800,0.28,0.13,0.6,21.9,Literature
Mn,Li,none,Mg,800,0.28,0.13,0.6,20.8,Literature
Mn,Na,none,Si,800,0.22,0.04,0.7,8.3,Literature
Na,none,none,La,703,0.5,0.1,0.4,31.8,Literature
Y,none,none,Ca,750,0.15,0.08,0.8,12.9,Literature
V,none,none,Si,650,2.2,0.31,-1.5,0,Literature
Sn,Li,none,Mg,650,0.3,0.12,0.6,8,Literature
Li,none,none,Mg,800,0.28,0.13,0.6,13.4,Literature
Li,none,none,Pr,750,0.81,0.13,0.1,10.4,Literature
Ba,none,none,Gd,800,0.17,0.07,0.8,17.9,Literature
W,none,none,Bi,825,0.38,0.13,0.5,12,Literature
Na,none,none,Ca,740,0.52,0.06,0.4,10.6,Literature
Pb,Na,none,Al,750,0.4,0.04,0.6,3.2,Literature
V,Na,W,Si,777,0.88,0.12,0,1.2,Literature
Cr,Na,W,Si,777,0.88,0.12,0,2.4,Literature
Mn,Na,W,Si,777,0.88,0.12,0,16,Literature
Fe,Na,W,Si,777,0.88,0.12,0,9,Literature
Co,Na,W,Si,777,0.88,0.12,0,10.9,Literature
Zn,Na,W,Si,777,0.88,0.12,0,5.7,Literature
Li,none,none,Mg,770,0.38,0.13,0.5,31.3,Literature
Li,none,none,Mg,700,0.48,0.11,0.4,14.7,Literature
Ti,Li,none,Si,774,0.14,0.05,0.8,11.3,Literature
Na,W,Mn,Si,750,0.89,0.11,0,10.8,Literature
Li,W,Mn,Si,800,0.76,0.24,0,13.1,Literature
Na,W,Mn,Si,800,0.76,0.24,0,19.6,Literature
K,W,Mn,Si,800,0.76,0.24,0,18.5,Literature
Ba,W,Mn,Si,800,0.76,0.24,0,6.9,Literature
Ca,W,Mn,Si,800,0.76,0.24,0,4.8,Literature
Fe,W,Mn,Si,800,0.76,0.24,0,2.7,Literature
Co,W,Mn,Si,800,0.76,0.24,0,4.2,Literature
Ni,W,Mn,Si,800,0.76,0.24,0,4.4,Literature
Al,W,Mn,Si,800,0.76,0.24,0,3,Literature
Na,W,Mn,Si,800,0.42,0.17,0.4,19.2,Literature
Na,Mo,Mn,Si,800,0.42,0.17,0.4,14,Literature
Na,W,Mn,Si,820,0.8,0.2,0,20.7,Literature
Na,W,Mn,Si,820,0.8,0.2,0,15.5,Literature
Na,W,Mn,Si,700,0.67,0.33,0,17.5,Literature
Na,W,Mn,Si,700,0.4,0.1,0.5,25.2,Literature
Na,W,none,Si,800,0.42,0.17,0.4,9.5,Literature
Na,Mo,none,Si,800,0.42,0.17,0.4,8.3,Literature
Mn,none,none,Si,800,0.42,0.17,0.4,5.8,Literature
Li,Mn,W,Si,700,0.88,0.12,0,15,Literature
Na,none,none,Ca,828,0.4,0.2,0.4,17.2,Literature
Bi,none,none,Mg,800,0.2,0.04,0.8,12.4,Literature
Si,none,none,Sr,850,0.95,0.05,0,8.1,Literature
Na,none,none,Ca,800,0.8,0.2,0,17.9,Literature
Li,none,none,Mg,780,0.41,0.2,0.4,13.1,Literature
Li,none,none,Y,780,0.41,0.2,0.4,18.4,Literature
Li,none,none,La,780,0.41,0.2,0.4,11.9,Literature
Li,none,none,Sm,780,0.41,0.2,0.4,12.7,Literature
Li,none,none,Ho,780,0.41,0.2,0.4,13.5,Literature
Ca,La,none,Mg,800,0.89,0.11,0,14.7,Literature
Ba,La,none,Mg,800,0.89,0.11,0,15.3,Literature
Pb,none,none,Al,713,0.5,0.1,0.4,9.1,Literature
Mg,Ca,none,Si,775,0.28,0.04,0.7,1.2,Literature
Mg,Sr,none,Si,775,0.28,0.04,0.7,2.1,Literature
Mg,Ba,none,Si,775,0.28,0.04,0.7,0.9,Literature
Ca,Sr,none,Si,775,0.28,0.04,0.7,1.4,Literature
Ca,Ba,none,Si,775,0.28,0.04,0.7,1.3,Literature
Sr,Ba,none,Si,775,0.28,0.04,0.7,1.3,Literature
Ce,Li,none,Mg,730,0.67,0.33,0,14.9,Literature
Li,none,none,Mg,700,0.91,0.09,0,3.8,Literature
Li,none,none,Mg,750,0.91,0.09,0,9.6,Literature
Li,none,none,Mg,800,0.91,0.09,0,13.6,Literature
Zn,none,none,Si,750,0.08,0.04,0.9,1.1,Literature
Li,none,none,Pr,784,0.67,0.33,0,17.6,Literature
Li,none,none,Mg,750,0.5,0.1,0.4,15,Literature
Li,none,none,Mg,620,0.48,0.11,0.4,10.3,Literature
Li,none,none,Mg,700,0.28,0.16,0.6,14.8,Literature
Sr,none,none,La,750,0.3,0.05,0.6,12.4,Literature
Na,none,none,Mg,800,0.03,0.01,1,22.4,Literature
Ca,none,none,Mg,750,0.13,0.01,0.9,12.1,Literature
Li,none,none,Ca,705,0.51,0.1,0.4,11.2,Literature
Ba,none,none,La,750,0.4,0.2,0.4,18.1,Literature
Na,none,none,Mg,800,0.03,0.01,1,22.2,Literature
Mn,Na,W,Si,775,0.88,0.12,0,18.5,Literature
Li,none,none,Ca,711,0.5,0.11,0.4,13.2,Literature
Li,none,none,Mg,735,0.67,0.07,0.3,7.3,Literature
Li,none,none,Mg,780,0.67,0.07,0.3,9.5,Literature
V,none,none,Mg,800,0.1,0.03,0.9,0,Literature
Li,Sr,none,Si,775,0.28,0.04,0.7,2.3,Literature
La,none,none,Ba,800,0.14,0.06,0.8,18.3,Literature
La,none,none,Ba,800,0.14,0.06,0.8,18.3,Literature
Na,W,none,Si,800,0.43,0.14,0.4,16.4,Literature
Na,W,none,Si,777,0.88,0.12,0,6.9,Literature
Na,W,none,Si,775,0.88,0.12,0,2.8,Literature
Na,W,none,La,780,0.42,0.09,0.5,13.8,Literature
Na,W,none,Nd,780,0.42,0.09,0.5,16.2,Literature
Na,W,none,Sm,780,0.42,0.09,0.5,16.6,Literature
Na,W,none,Dy,780,0.42,0.09,0.5,13.3,Literature
Na,W,none,Yb,780,0.42,0.09,0.5,11.6,Literature
Ba,La,none,Mg,800,0.81,0.2,0,17,Literature
Ba,La,none,Mg,800,0.89,0.11,0,14,Literature
Li,none,none,Al,751,0.65,0.08,0.3,5.5,Literature
Li,none,none,Mg,900,0.09,0.02,0.9,24.3,Literature
K,none,none,Mn,750,0.51,0.03,0.5,2.4,Literature
Li,none,none,Zn,740,0.11,0.06,0.8,24.8,Literature
K,Sb,none,Si,780,0.5,0.11,0.4,2.2,Literature
Na,Mn,none,Si,800,0.42,0.17,0.4,4.2,Literature
Mn,none,none,Al,840,0.5,0.1,0.4,0.7,Literature
K,Pb,none,Ca,750,0.07,0.03,0.9,9,Literature
Li,none,none,Ca,740,0.52,0.06,0.4,10.1,Literature
K,none,none,Ca,740,0.52,0.06,0.4,9.7,Literature
Na,none,none,Ca,770,0.37,0.07,0.6,3,Literature
Pb,none,none,Si,730,0.66,0.07,0.3,0.2,Literature
Na,none,none,Ca,740,0.67,0.07,0.3,9.9,Literature
Pb,Na,none,Si,800,0.22,0.04,0.7,8.8,Literature
Li,none,none,Mg,800,0.67,0.07,0.3,13.7,Literature
K,none,none,La,701,0.5,0.1,0.4,28.3,Literature
Na,none,none,Si,800,0.42,0.17,0.4,0,Literature
Li,Sb,none,Si,780,0.51,0.11,0.4,1.4,Literature
Li,none,none,Sm,750,0.05,0.02,0.9,20.2,Literature
La,none,none,Mg,800,0.1,0.03,0.9,14,Literature
Ni,K,none,Ca,650,0.3,0.12,0.6,18.7,Literature
Li,none,none,Ca,740,0.67,0.07,0.3,10.1,Literature
Ca,La,none,Mg,800,0.89,0.11,0,15.9,Literature
Ba,La,none,Mg,800,0.89,0.11,0,13.8,Literature
La,none,none,Ba,750,0.5,0.1,0.4,14.9,Literature
Sm,none,none,Ca,800,0.86,0.14,0,6.9,Literature
Ti,none,none,Al,800,0.4,0.08,0.5,3,Literature
Ni,K,none,Ca,630,0.3,0.12,0.6,20.1,Literature
Co,K,none,Ca,750,0.3,0.12,0.6,18.2,Literature
Ni,K,none,Ba,780,0.3,0.12,0.6,10.2,Literature
Li,Ni,none,Mg,705,0.3,0.12,0.6,9.1,Literature
Na,Ni,none,Mg,705,0.3,0.12,0.6,4.9,Literature
K,Ni,none,Mg,705,0.3,0.12,0.6,6.7,Literature
K,Ni,none,Ca,705,0.3,0.12,0.6,18.3,Literature
K,Ni,none,Ca,705,0.3,0.12,0.6,13.2,Literature
K,Ni,none,Mg,705,0.3,0.12,0.6,6.7,Literature
Na,Ni,none,Mg,705,0.3,0.12,0.6,4.9,Literature
Li,Ni,none,Mg,705,0.3,0.12,0.6,9.1,Literature
La,Mn,none,Ti,800,0.75,0.25,0,0.4,Literature
Li,Mn,none,Ti,800,0.75,0.25,0,15.8,Literature
Li,Zn,none,Mg,700,0.67,0.33,0,17.5,Literature
Li,Ni,none,Mg,700,0.67,0.33,0,15.6,Literature
Li,Sm,none,Mg,700,0.67,0.33,0,18.4,Literature
Li,Ce,none,Mg,700,0.67,0.33,0,20.2,Literature
Li,Ba,none,Ca,750,0.03,0.01,1,23.5,Literature
Pb,none,none,Bi,700,0.25,0.04,0.7,3.7,Literature
Li,none,none,La,800,0.3,0.05,0.6,15.2,Literature
Na,none,none,La,800,0.3,0.05,0.6,12.9,Literature
K,none,none,La,800,0.3,0.05,0.6,12.4,Literature
Mg,none,none,La,750,0.3,0.05,0.6,12.4,Literature
Ca,none,none,La,750,0.3,0.05,0.6,11.6,Literature
Sr,none,none,La,750,0.3,0.05,0.6,13.2,Literature
Ba,none,none,La,800,0.3,0.05,0.6,13,Literature
Pb,none,none,La,750,0.3,0.05,0.6,10.7,Literature
Bi,none,none,La,750,0.3,0.05,0.6,11.3,Literature
Ag,none,none,La,800,0.3,0.05,0.6,11.9,Literature
Li,none,none,Mg,850,0.3,0.05,0.6,14.2,Literature
Na,none,none,Mg,800,0.3,0.05,0.6,11.5,Literature
K,none,none,Mg,900,0.3,0.05,0.6,10.8,Literature
Y,none,none,Mg,900,0.3,0.05,0.6,9.2,Literature
La,none,none,Mg,850,0.3,0.05,0.6,9.3,Literature
Ba,none,none,Mg,850,0.3,0.05,0.6,9.8,Literature
Pb,none,none,Al,800,0.14,0.02,0.8,9.1,Literature
Co,none,none,Mg,750,0.03,0.02,1,11.7,Literature
Li,none,none,Ca,750,0.03,0.01,1,22.3,Literature
Ba,none,none,La,800,0.15,0.08,0.8,11.8,Literature
Ba,none,none,Ca,850,0.8,0.2,0,13.4,Literature
Li,none,none,Mg,900,0.5,0.21,0.3,12.4,Literature
La,none,none,Ca,800,0.1,0.03,0.9,16.6,Literature
La,none,none,Mg,800,0.1,0.03,0.9,12.9,Literature
Li,none,none,Mg,800,0.1,0.03,0.9,2.1,Literature
Li,none,none,Mg,790,0.68,0.07,0.3,9.7,Literature
La,none,none,Ba,800,0.91,0.09,0,7.3,Literature
Li,none,none,Al,800,0.86,0.14,0,1.7,Literature
Na,none,none,Mn,750,0.4,0.08,0.5,2.4,Literature
Na,none,none,La,650,0.4,0.08,0.5,2.6,Literature
Al,none,none,La,710,0.5,0.1,0.4,11.8,Literature
Sr,none,none,La,795,0.3,0.05,0.6,10.9,Literature
Ba,none,none,La,800,0.91,0.09,0,8.5,Literature
Pb,none,none,Al,700,0.26,0.05,0.7,3.5,Literature
Pb,none,none,Si,900,0.3,0.05,0.6,4.9,Literature
Pb,none,none,Al,650,0.57,0.09,0.3,7.4,Literature
Co,none,none,Si,800,0.83,0.17,0,1.3,Literature
Ni,none,none,La,650,0.83,0.17,0,0,Literature
Ni,none,none,Ce,550,0.83,0.17,0,15.5,Literature
Mn,none,none,Ti,800,0.75,0.25,0,4.1,Literature
La,none,none,Mg,800,0.89,0.11,0,12.4,Literature
Ce,none,none,Mg,800,0.89,0.11,0,13,Literature
Nd,none,none,Mg,800,0.89,0.11,0,10.1,Literature
Eu,none,none,Mg,800,0.89,0.11,0,13.4,Literature
Yb,none,none,Mg,800,0.89,0.11,0,5.7,Literature
La,none,none,Mg,800,0.89,0.11,0,12,Literature
K,Sb,none,Si,780,0.5,0.11,0.4,2.5,Literature
Li,none,none,Mg,668,0.51,0.1,0.4,5.7,Literature
Pb,none,none,Al,750,0.4,0.04,0.6,2.2,Literature
Pb,none,none,Al,784,0.64,0.08,0.3,5.7,Literature
Sb,none,none,Si,780,0.5,0.11,0.4,1.8,Literature
Mn,none,none,Al,800,0.4,0.08,0.5,5,Literature
La,Sr,none,Th,880,0.91,0.09,0,11.3,Literature
La,none,none,Mg,800,0.81,0.2,0,15.3,Literature
La,none,none,Mg,750,0.81,0.2,0,20.4,Literature
Sr,none,none,La,916,0.7,0.1,0.2,1.3,Literature
La,none,none,Th,880,0.91,0.09,0,9.4,Literature
Th,none,none,La,880,0.91,0.09,0,9.6,Literature
La,none,none,Mg,800,0.8,0.2,0,17.6,Literature
Sr,none,none,Y,786,0.92,0.09,0,10.9,Literature
Li,none,none,Mg,750,0.89,0.11,0,15.8,Literature
Li,none,none,Mg,745,0.8,0.2,0,16.1,Literature
V,none,none,Ba,820,0.81,0.19,0,15.3,Literature
Sr,none,none,La,800,0.8,0.2,0,16.2,Literature
Li,none,none,Mg,750,0.8,0.2,0,17.7,Literature
Na,none,none,Mg,750,0.8,0.2,0,15.6,Literature
K,none,none,Mg,750,0.8,0.2,0,7.8,Literature
Rb,none,none,Mg,750,0.8,0.2,0,6.2,Literature
Cs,none,none,Mg,750,0.8,0.2,0,2.2,Literature
Sr,none,none,La,800,0.8,0.2,0,17.2,Literature
Sr,none,none,Sm,800,0.8,0.2,0,14.4,Literature
Sr,none,none,Eu,800,0.8,0.2,0,14,Literature
Sr,none,none,Yb,800,0.8,0.2,0,13.2,Literature
Sr,none,none,Ce,800,0.8,0.2,0,9.8,Literature
Sr,none,none,Pr,800,0.8,0.2,0,10,Literature
Sr,none,none,Nd,800,0.8,0.2,0,13.8,Literature
Sr,none,none,Gd,800,0.8,0.2,0,13.8,Literature
Sr,none,none,Dy,800,0.8,0.2,0,5,Literature
Sr,none,none,Er,800,0.8,0.2,0,14,Literature
La,none,none,Mg,750,0.8,0.2,0,17,Literature
Li,none,none,Mg,750,0.75,0.25,0,21.7,Literature
Li,none,none,Ca,750,0.8,0.2,0,8.7,Literature
Na,none,none,Ca,750,0.8,0.2,0,15.2,Literature
K,none,none,Ca,750,0.8,0.2,0,13.4,Literature
Rb,none,none,Ca,750,0.8,0.2,0,13.6,Literature
Cs,none,none,Ca,750,0.8,0.2,0,11.2,Literature
La,none,none,Ca,830,0.07,0.03,0.9,15.3,Literature
La,Pb,none,Ca,750,0.07,0.03,0.9,8.3,Literature
Pb,none,none,Al,744,0.5,0.05,0.4,2.2,Literature
Bi,K,none,Al,640,0.51,0.25,0.2,1.6,Literature
Ba,none,none,Ca,800,0.4,0.08,0.5,12.3,Literature
K,none,none,Ca,783,0.66,0.08,0.3,6.1,Literature
Ba,none,none,Ca,800,0.15,0.08,0.8,14.1,Literature
Y,none,none,Zr,900,0.01,0.01,1,11.7,Literature
Cu,none,none,Al,800,0.4,0.08,0.5,0,Literature
Sm,none,none,Mg,800,0.86,0.14,0,9.4,Literature
Pb,none,none,Mg,800,0.69,0.1,0.2,12.5,Literature
Na,none,none,Ca,740,0.66,0.08,0.3,14,Literature
Pb,none,none,Mg,825,0.71,0.08,0.2,12,Literature
Cu,Zn,none,Si,800,0.1,0.03,0.9,0.6,Literature
Na,Mn,none,Mg,850,0.68,0.33,0,11.6,Literature
Na,Mn,none,Mg,925,0.5,0.1,0.4,15.4,Literature
Pb,none,none,Mg,784,0.64,0.08,0.3,9,Literature
Na,none,none,Ca,790,0.9,0.1,0,14.4,Literature
Pb,none,none,Ca,767,0.64,0.08,0.3,2.6,Literature
Na,none,none,Ca,709,0.47,0.11,0.4,11.2,Literature
Pb,none,none,Mg,780,0.43,0.16,0.4,2.1,Literature
Na,W,none,Tb,780,0.42,0.09,0.5,14.9,Literature
Na,none,none,Al,829,0.52,0.1,0.4,2.8,Literature
Li,La,none,Mg,799,0.6,0.08,0.3,11.4,Literature
Na,none,none,Ca,750,0.65,0.08,0.3,10.4,Literature
Na,none,none,Ca,753,0.64,0.08,0.3,5.2,Literature
Li,none,none,Mg,700,0.47,0.11,0.4,14.6,Literature
Na,none,none,Ca,850,0.9,0.09,0,9.8,Literature
V,none,none,Si,650,2.2,0.31,-1.5,0.2,Literature
Na,none,none,La,800,0.3,0.05,0.6,21.1,Literature
Na,Pb,none,Si,840,0.83,0.04,0.1,4.8,Literature
Ca,La,none,Mg,800,0.89,0.11,0,14.5,Literature
Li,Al,none,Mg,802,0.6,0.08,0.3,7.8,Literature
Li,Y,none,Mg,799,0.6,0.08,0.3,13.6,Literature
Mg,none,none,La,750,0.3,0.05,0.6,12.6,Literature
Li,none,none,Mg,784,0.59,0.09,0.3,12.6,Literature
Pb,none,none,Ca,700,0.29,0.04,0.7,11.7,Literature
Li,La,none,Mg,799,0.6,0.08,0.3,13.3,Literature
Ce,Li,none,Mg,700,0.22,0.11,0.7,20.2,Literature
Ce,Li,none,Ca,700,0.22,0.11,0.7,21.2,Literature
Ce,Li,none,Sr,700,0.22,0.11,0.7,12.3,Literature
Ce,Li,none,Ba,700,0.22,0.11,0.7,12.8,Literature
Li,none,none,Mg,750,0.5,0.1,0.4,19.9,Literature
Sn,Li,none,Mg,704,0.47,0.11,0.4,16.6,Literature
Li,Ce,none,Mg,700,0.22,0.11,0.7,20.3,Literature
Li,Ce,none,Ca,700,0.22,0.11,0.7,20.1,Literature
Li,Ce,none,Sr,700,0.22,0.11,0.7,12.5,Literature
Li,Ce,none,Ba,700,0.22,0.11,0.7,13.1,Literature
Li,none,none,Ca,744,0.64,0.08,0.3,8.1,Literature
Li,none,none,Ca,740,0.52,0.06,0.4,10.1,Literature
Na,none,none,Ca,740,0.52,0.06,0.4,12.2,Literature
Na,none,none,Ca,740,0.35,0.14,0.5,17,Literature
La,none,none,Ti,800,0.1,0.03,0.9,0.4,Literature
Na,none,none,Ca,740,0.67,0.07,0.3,9.4,Literature
Li,none,none,Ca,754,0.67,0.07,0.3,9,Literature
K,none,none,Ca,740,0.52,0.06,0.4,10.1,Literature
Na,none,none,Ca,740,0.7,0.08,0.2,12.2,Literature
Li,none,none,Ca,740,0.67,0.07,0.3,10.9,Literature
Sm,none,none,Si,800,0.86,0.14,0,1.6,Literature
Ba,La,none,Mg,800,0.89,0.11,0,14.9,Literature
Na,none,none,Ca,740,0.35,0.14,0.5,16.8,Literature
Na,none,none,Ca,740,0.66,0.08,0.3,9.6,Literature
Li,none,none,Mg,850,0.3,0.05,0.6,14.1,Literature
Pb,none,none,Ca,750,0.07,0.03,0.9,3.8,Literature
Co,none,none,Mg,800,0.1,0.03,0.9,0,Literature
Pb,none,none,Si,740,0.7,0.07,0.2,5.4,Literature
Na,none,none,Ca,748,0.64,0.08,0.3,10.1,Literature
Li,none,none,Mg,702,0.87,0.03,0.1,3.2,Literature
Mo,none,none,Al,800,0.4,0.08,0.5,0.1,Literature
Mn,Na,W,Si,750,0.22,0.03,0.7,2.1,Literature
Na,none,none,Ca,750,0.67,0.07,0.3,7.1,Literature
K,none,none,Ca,750,0.67,0.07,0.3,7.6,Literature
Ba,none,none,La,820,0.85,0.15,0,13.7,Literature
Ni,none,none,Sm,550,0.83,0.17,0,3.5,Literature
Li,Cs,none,Zn,740,0.27,0.06,0.7,16.8,Literature
Mn,Na,W,Si,850,0.16,0.04,0.8,26.4,Literature
Pb,none,none,Ca,767,0.64,0.08,0.3,3.2,Literature
Pb,none,none,Ca,750,0.67,0.07,0.3,2.7,Literature
Li,none,none,Ti,800,0.03,0.03,0.9,26.1,Literature
Li,none,none,Zn,800,0.03,0.03,0.9,8,Literature
Mn,Li,none,Si,700,0.88,0.12,0,6,Literature
Mn,W,none,Si,700,0.88,0.12,0,6,Literature
Ca,none,none,Zn,776,0.75,0.25,0,9.8,Literature
Ba,none,none,Ca,850,0.8,0.2,0,13.8,Literature
Li,none,none,Zr,800,0.15,0.05,0.8,8.6,Literature
Li,none,none,Mg,800,0.3,0.1,0.6,19.3,Literature
Ca,none,none,Nb,750,0.4,0.08,0.5,2.3,Literature
Na,none,none,La,650,0.4,0.08,0.5,5.5,Literature
K,none,none,Sb,780,0.5,0.11,0.4,2.5,Literature
K,W,none,Si,650,0.9,0.1,0,0.5,Literature
K,W,none,Ti,650,0.9,0.1,0,0.2,Literature
K,W,none,Al,650,0.9,0.1,0,0,Literature
K,W,none,Mg,650,0.9,0.1,0,0.1,Literature
Ba,none,none,Si,775,0.29,0.03,0.7,0.6,Literature
Cs,none,none,Si,775,0.29,0.03,0.7,0.5,Literature
Co,none,none,Si,775,0.29,0.03,0.7,0.7,Literature
Na,Fe,none,La,750,0.24,0.02,0.7,1.3,Literature
Na,W,none,Pr,780,0.42,0.09,0.5,17.2,Literature
La,none,none,Ca,800,0.81,0.2,0,15.2,Literature
Sr,none,none,Y,750,0.7,0.17,0.1,6.4,Literature
Na,none,none,Y,750,0.7,0.09,0.2,3.3,Literature
La,none,none,Ca,800,0.89,0.11,0,13.3,Literature
Ce,none,none,Ca,800,0.89,0.11,0,11.5,Literature
Sm,none,none,Ca,800,0.89,0.11,0,11.7,Literature
Nd,none,none,Ca,800,0.89,0.11,0,13.8,Literature
Yb,none,none,Ca,800,0.89,0.11,0,13.3,Literature
Fe,none,none,La,750,0.24,0.02,0.7,3.5,Literature
Pb,none,none,Mg,800,0.14,0.02,0.8,9.2,Literature
Cd,none,none,Al,800,0.4,0.08,0.5,4,Literature
Sr,none,none,Ca,847,0.66,0.08,0.3,6.9,Literature
Li,none,none,Ca,740,0.52,0.06,0.4,12.3,Literature
Li,none,none,Mg,700,0.67,0.33,0,19,Literature
Sn,none,none,Al,800,0.4,0.08,0.5,0.4,Literature
Pb,none,none,Mg,780,0.43,0.16,0.4,2.1,Literature
Sb,none,none,Al,800,0.4,0.08,0.5,1.5,Literature
Pb,none,none,Mg,750,0.61,0.02,0.4,6.6,Literature
Pb,none,none,Mg,800,0.14,0.02,0.8,9.1,Literature
Na,none,none,Zr,750,0.4,0.13,0.5,10.7,Literature
Na,none,none,Sr,750,0.95,0.05,0,6.2,Literature
Pb,none,none,Mg,700,0.29,0.04,0.7,2.1,Literature
Na,Mn,none,Si,800,0.75,0.25,0,1.4,Literature
Na,W,Mn,Si,800,0.75,0.25,0,19.1,Literature
Mn,none,none,Nd,720,0.5,0.08,0.4,11.9,Literature
Mn,K,none,Al,800,0.8,0.2,0,4,Literature
Ca,none,none,La,750,0.3,0.05,0.6,11.4,Literature
K,none,none,La,800,0.3,0.05,0.6,18,Literature
Sm,none,none,Bi,815,0.34,0.13,0.5,6.1,Literature
Er,none,none,Bi,815,0.34,0.13,0.5,6.1,Literature
Lu,none,none,Bi,815,0.34,0.13,0.5,6.5,Literature
K,none,none,Mg,900,0.5,0.21,0.3,9,Literature
Mn,none,none,Si,777,0.88,0.12,0,0,Literature
Ni,Sr,none,La,700,0.78,0.22,0,2.4,Literature
Sm,none,none,Mg,800,0.09,0.05,0.9,14,Literature
Sr,none,none,La,700,0.83,0.17,0,13.8,Literature
Ca,La,none,Mg,800,0.89,0.11,0,15.2,Literature
Ba,La,none,Mg,800,0.89,0.11,0,15.7,Literature
Pb,none,none,Mg,784,0.64,0.08,0.3,7.9,Literature
Ce,none,none,Al,800,0.4,0.08,0.5,0.1,Literature
Li,Zn,none,Mg,780,0.17,0.07,0.8,19.7,Literature
Li,Cd,none,Mg,780,0.17,0.07,0.8,14.2,Literature
Ni,K,none,Ca,630,0.3,0.12,0.6,18.9,Literature
Sr,none,none,Si,775,0.28,0.04,0.7,1.5,Literature
Sr,Ni,none,La,650,0.78,0.22,0,0.8,Literature
Mn,W,none,Si,850,0.16,0.04,0.8,8,Literature
Pb,none,none,Si,837,0.87,0.03,0.1,6.6,Literature
W,Mn,none,Si,800,0.75,0.25,0,0.5,Literature
Ce,Na,none,Ca,800,0.8,0.2,0,17.2,Literature
La,none,none,Mg,800,0.1,0.03,0.9,7.5,Literature
Na,W,none,Si,800,0.5,0.1,0.4,17.5,Literature
Na,W,none,Si,850,0.16,0.04,0.8,22.9,Literature
Na,W,none,Si,800,0.75,0.25,0,4.8,Literature
Li,Al,none,Mg,800,0.6,0.08,0.3,7.8,Literature
Sr,none,none,La,750,0.3,0.05,0.6,13.6,Literature
Li,none,none,Mg,685,0.47,0.11,0.4,17.6,Literature
Li,none,none,Mg,700,0.76,0.25,0,21.4,Literature
V,none,none,Ca,800,0.29,0.03,0.7,0.9,Literature
Na,none,none,Mg,900,0.5,0.21,0.3,12.5,Literature
Li,none,none,Mg,780,0.28,0.07,0.6,19.5,Literature
Na,none,none,La,650,0.4,0.08,0.5,3.6,Literature
Li,none,none,Si,716,0.47,0.11,0.4,0.2,Literature
Li,none,none,Al,700,0.47,0.11,0.4,0.4,Literature
Li,none,none,Si,800,0.83,0.17,0,6,Literature
Fe,none,none,Si,850,0.05,0.03,0.9,6,Literature
W,none,none,Si,800,0.43,0.14,0.4,0.9,Literature
Li,none,none,Al,900,0.5,0.21,0.3,6.2,Literature
Li,none,none,Ca,740,0.52,0.06,0.4,10.5,Literature
Pt,none,none,Al,800,0.4,0.08,0.5,0.1,Literature
Na,none,none,Ca,740,0.52,0.06,0.4,13.3,Literature
Sn,none,none,Mg,780,0.43,0.16,0.4,5.7,Literature
Pb,none,none,Mg,780,0.43,0.16,0.4,4.1,Literature
Mg,none,none,Nd,750,0.6,0.06,0.3,7,Literature
Ca,none,none,Nd,750,0.6,0.06,0.3,7.5,Literature
Sr,none,none,Nd,750,0.6,0.06,0.3,9.1,Literature
Ba,none,none,Nd,750,0.6,0.06,0.3,8.2,Literature
Ni,none,none,Nd,650,0.5,0.08,0.4,11.4,Literature
Zr,none,none,Nd,750,0.5,0.08,0.4,11.6,Literature
Ni,none,none,Nd,800,0.1,0.03,0.9,1.5,Literature
Pb,none,none,Al,800,0.4,0.08,0.5,2,Literature
Bi,none,none,Al,800,0.4,0.08,0.5,0.4,Literature
Ce,Na,none,Ca,800,0.8,0.2,0,17.1,Literature
K,none,none,Sb,780,0.5,0.11,0.4,1.4,Literature
Pb,none,none,Al,784,0.64,0.08,0.3,1.3,Literature
Pb,none,none,Ca,767,0.64,0.08,0.3,4.3,Literature
K,none,none,Ca,740,0.67,0.07,0.3,9.9,Literature
Pb,none,none,Si,784,0.64,0.08,0.3,7,Literature
K,none,none,Ca,740,0.52,0.06,0.4,10.9,Literature
Pb,none,none,Mg,784,0.64,0.08,0.3,8.6,Literature
Au,La,none,Ca,800,0.69,0.31,0,11.6,Literature
Ce,Na,none,Ca,800,0.8,0.2,0,17.7,Literature
Li,none,none,Zn,750,0.08,0.04,0.9,15.1,Literature
Mn,none,none,Si,800,0.55,0.18,0.3,5.6,Literature
Mo,W,V,Si,550,0.49,0.1,0.4,3.3,Literature
W,Mo,Co,Si,550,0.18,0.03,0.8,1.1,Literature
Mo,W,Co,Si,550,0.08,0.01,0.9,1.7,Literature
Mo,W,Co,Si,550,0.17,0.04,0.8,3.5,Literature
Al,none,none,Zr,900,0.9,0.09,0,0.3,Literature
Li,none,none,Ba,800,0.03,0.01,1,18.5,Literature
Na,none,none,Ba,800,0.03,0.01,1,15.1,Literature
K,none,none,Ba,800,0.03,0.01,1,20.2,Literature
Rb,none,none,Ba,800,0.03,0.01,1,17.1,Literature
K,none,none,Ba,800,0.03,0.01,1,20.2,Literature
Sr,none,none,La,700,0.78,0.22,0,12,Literature
Pd,none,none,Mg,800,0.1,0.03,0.9,0.9,Literature
Pt,none,none,Mg,800,0.1,0.03,0.9,0.6,Literature
Mn,none,none,Si,850,0.16,0.04,0.8,5.3,Literature
Na,none,none,Si,900,0.5,0.21,0.3,5.5,Literature
W,none,none,Si,650,0.9,0.1,0,0.1,Literature
Ce,Na,none,Ca,800,0.8,0.2,0,18.3,Literature
Sr,none,none,La,750,0.3,0.05,0.6,13.4,Literature
Pb,none,none,Ca,770,0.37,0.07,0.6,3.1,Literature
Na,none,none,Ca,800,0.8,0.2,0,17.5,Literature
Bi,none,none,Ca,770,0.37,0.07,0.6,2.5,Literature
Sr,none,none,La,700,0.46,0.05,0.5,7.2,Literature
Sr,none,none,La,725,0.46,0.05,0.5,11.3,Literature
Sr,none,none,La,750,0.46,0.05,0.5,12.5,Literature
Ca,W,none,Si,850,0.09,0.02,0.9,4,Literature
Mg,W,none,Si,850,0.09,0.02,0.9,4,Literature
Na,W,none,Si,850,0.09,0.02,0.9,22.9,Literature
K,W,none,Si,850,0.09,0.02,0.9,20.1,Literature
Rb,W,none,Si,850,0.09,0.02,0.9,25,Literature
Cs,W,none,Si,850,0.09,0.02,0.9,18.1,Literature
Li,W,none,Si,850,0.09,0.02,0.9,9.7,Literature
Li,none,none,Si,850,0.09,0.02,0.9,0,Literature
Na,none,none,Si,850,0.09,0.02,0.9,0,Literature
K,none,none,Si,850,0.09,0.02,0.9,0,Literature
Rb,none,none,Si,850,0.09,0.02,0.9,0.2,Literature
Cs,none,none,Si,850,0.09,0.02,0.9,0.5,Literature
Mg,none,none,Si,850,0.09,0.02,0.9,3,Literature
Ca,none,none,Si,850,0.09,0.02,0.9,3.2,Literature
Pb,none,none,Si,784,0.64,0.08,0.3,2.6,Literature
Sm,none,none,Si,850,0.85,0.15,0,7.7,Literature
Sr,none,none,La,750,0.3,0.05,0.6,13.3,Literature
Ag,none,none,La,800,0.3,0.05,0.6,12,Literature
W,Li,none,Si,700,0.88,0.12,0,5.2,Literature
Mg,none,none,Ca,750,0.67,0.07,0.3,4.1,Literature
Ba,none,none,Ca,750,0.67,0.07,0.3,6.3,Literature
Na,none,none,Ca,740,0.52,0.06,0.4,12.5,Literature
Sr,none,none,Ca,750,0.67,0.07,0.3,5,Literature
K,none,none,Ca,740,0.52,0.06,0.4,10.8,Literature
Ba,none,none,La,800,0.3,0.05,0.6,13,Literature
Ba,none,none,La,750,0.17,0.06,0.8,8.5,Literature
Pb,none,none,Mg,800,0.8,0.2,0,16.3,Literature
W,none,none,Si,850,0.16,0.04,0.8,2.4,Literature
Na,none,none,La,750,0.4,0.08,0.5,10,Literature
Na,none,none,La,650,0.4,0.08,0.5,3.3,Literature
Co,none,none,Al,650,0.09,0.05,0.9,0.6,Literature
Pb,none,none,Mg,800,0.14,0.02,0.8,9.2,Literature
Mn,none,none,Si,800,0.8,0.2,0,2.6,Literature
Bi,none,none,La,750,0.3,0.05,0.6,11.2,Literature
Mn,none,none,Mg,750,0.03,0.02,1,16.1,Literature
Sn,none,none,Mg,780,0.43,0.16,0.4,7.4,Literature
Pb,none,none,Mg,780,0.43,0.16,0.4,6.4,Literature
Sr,none,none,La,750,0.3,0.05,0.6,14,Literature
Sr,none,none,La,650,0.78,0.22,0,12,Literature
Sm,none,none,Si,850,0.85,0.15,0,13.2,Literature
Li,none,none,Mg,900,0.5,0.21,0.3,14,Literature
V,none,none,Si,625,2.2,0.31,-1.5,2.3,Literature
Li,none,none,Mg,750,0.5,0.1,0.4,11.8,Literature
Li,none,none,Si,900,0.5,0.21,0.3,5.6,Literature
Na,none,none,La,800,0.3,0.05,0.6,13.8,Literature
La,none,none,Mg,800,0.89,0.11,0,11.6,Literature
Ce,none,none,Mg,800,0.89,0.11,0,12.9,Literature
Nd,none,none,Mg,800,0.89,0.11,0,7.5,Literature
Eu,none,none,Mg,800,0.89,0.11,0,9,Literature
Yb,none,none,Mg,800,0.89,0.11,0,4.9,Literature
Sr,none,none,Nd,750,0.6,0.06,0.3,8,Literature
Sr,none,none,La,750,0.3,0.05,0.6,13.6,Literature
Li,none,none,Ti,900,0.5,0.21,0.3,9.7,Literature
Li,none,none,Mg,750,0.03,0.02,1,28.9,Literature
Sn,none,none,Mg,780,0.43,0.16,0.4,8,Literature
Pb,none,none,Mg,780,0.43,0.16,0.4,6.7,Literature
Li,none,none,Ca,750,0.3,0.15,0.5,2.8,Literature
Sn,none,none,Mg,780,0.43,0.16,0.4,4.3,Literature
Pb,none,none,Mg,780,0.43,0.16,0.4,5.5,Literature
Sm,none,none,Si,850,0.85,0.15,0,9.1,Literature
Na,none,none,Ca,800,0.8,0.2,0,18,Literature
Ce,none,none,Ca,800,0.8,0.2,0,11.9,Literature
none,none,none,Be,744,0.65,0.08,0.3,2.2,Literature
none,none,none,Mg,607,0.64,0.08,0.3,0.2,Literature
none,none,none,Mg,753,0.64,0.08,0.3,2.2,Literature
none,none,none,Ca,771,0.65,0.08,0.3,7.3,Literature
none,none,none,Sr,746,0.77,0.05,0.2,6.5,Literature
none,none,none,Sr,850,0.63,0.08,0.3,7.2,Literature
none,none,none,Ba,740,0.6,0.09,0.3,8.9,Literature
none,none,none,Al,752,0.67,0.07,0.3,4.9,Literature
none,none,none,Si,900,0.9,0.09,0,6.7,Literature
none,none,none,Al,945,0.96,0.04,0,2.4,Literature
none,none,none,Mg,900,0.3,0.05,0.6,9.1,Literature
none,none,none,Ca,750,0.3,0.05,0.6,6.3,Literature
none,none,none,Sr,850,0.3,0.05,0.6,5.5,Literature
none,none,none,Sc,900,0.3,0.05,0.6,8.3,Literature
none,none,none,Y,800,0.3,0.05,0.6,9.8,Literature
none,none,none,La,750,0.3,0.05,0.6,11.1,Literature
none,none,none,Pr,850,0.3,0.05,0.6,2.9,Literature
none,none,none,Nd,750,0.3,0.05,0.6,9.7,Literature
none,none,none,Sm,750,0.3,0.05,0.6,9.5,Literature
none,none,none,Eu,700,0.3,0.05,0.6,9.6,Literature
none,none,none,Gd,800,0.3,0.05,0.6,11.2,Literature
none,none,none,Ce,750,0.3,0.05,0.6,0.2,Literature
none,none,none,Ca,767,0.64,0.08,0.3,6.1,Literature
none,none,none,Mg,784,0.64,0.08,0.3,5.8,Literature
none,none,none,Si,784,0.64,0.08,0.3,4.4,Literature
none,none,none,Al,784,0.64,0.08,0.3,1.2,Literature
none,none,none,Mg,740,0.64,0.08,0.3,4.5,Literature
none,none,none,Pb,740,0.65,0.07,0.3,0.3,Literature
none,none,none,Li,750,0.7,0.07,0.2,1,Literature
none,none,none,Na,750,0.7,0.07,0.2,0.6,Literature
none,none,none,Ca,750,0.7,0.07,0.2,3.4,Literature
none,none,none,Mg,750,0.7,0.07,0.2,1.7,Literature
none,none,none,Ba,750,0.7,0.07,0.2,0.1,Literature
none,none,none,Zr,700,0.47,0.11,0.4,0.3,Literature
none,none,none,La,750,0.3,0.05,0.6,11.4,Literature
none,none,none,Mg,705,0.47,0.11,0.4,2.5,Literature
none,none,none,Sm,750,0.87,0.14,0,12.2,Literature
none,none,none,Mg,866,0.67,0.07,0.3,2.4,Literature
none,none,none,Ba,740,0.7,0.08,0.2,9.8,Literature
none,none,none,Ba,740,0.67,0.08,0.3,8.8,Literature
